Repository: y-fumino/316ss-flibe-pinn

# flibe-pinn — A Two-Axis Diagnostic for Molten-Salt Corrosion

Code, data, and complete result ledgers for:

> Y. Fumino, *A Two-Axis Diagnostic for Molten-Salt Corrosion: Mass Deficit and
> Diffusion Regime via a Self-Auditing Inversion*, submitted to the Journal of
> Nuclear Materials (2026).

The paper establishes a two-axis diagnostic for published corrosion data: a
model-free mass deficit Δ (computed from a depth profile and a gravimetric
record before any model is invoked) and a transport-regime shape index α
(recovered by a self-auditing physics-informed inversion). This repository
regenerates every number, table, and figure in the paper from the released
code, and reproduces the archived result ledgers bit-for-bit under the pinned
environment.

## Try it on your own data (no training required)

```
python tools/delta_from_csv.py --profile your_profile.csv --mass-loss 0.72 --density 8.86
```

Two routine measurements - a digitized depth profile (CSV: depth_um, C_wt_pct) and a
gravimetric mass loss - return the model-free deficit Delta under the full analysis-convention
grid, with a regime reading in the sense of the paper's two-axis diagnostic. Arithmetic only.

## Layout

```
src/        alloy_configs.py            all alloy data (single source; data only — no protocol knobs)
            pinn_production_coupled.py  coupled inversion (profile + gravimetry), audit, W_MASS protocol constant
            pinn_eds_only.py            anchor-free inversion (profile only)
            pinn_synthetic_s2.py        synthetic verification harness (Section S4)
            run_all.py                  campaign orchestrator (resume-capable; atomic per-job outputs)
            pinn_quad_physical_basis.py    quadratic-closure campaign in the endpoint-curvature chart (Table S10)
            pinn_quad_polynomial_basis.py  parameterization-robustness control, polynomial basis (Table S11)
            pinn_quad_eds_only.py       quadratic-closure probes, EDS-only (Tables S12-S14; batch N9)
campaigns.json                          every batch of the verification campaign (N1–N9), declarative
data/       *.csv                       digitized source datasets, exported from alloy_configs.py
                                        by tools/export_data.py (see Data provenance)
results/    *.json                      the complete result ledger: 24 files, one code generation

#   copy results/ to results_reference/   (any means; it is the comparison reference)
python src/run_all.py --batch N1        # or N2 … N9; resume-capable
python tools/compare_ledgers.py results_reference/<file>.json results/<file>.json
```

`compare_ledgers` prints `BIT-IDENTICAL` when every numeric field matches
exactly; the released `results/` directory is the reference the paper quotes.
`campaigns.json` is declarative: each batch lists its jobs, seeds, and
overrides, with a comment stating what the batch establishes.

Batches are ordered to follow the paper: the production ensembles first
(N1–N3, Sections 4.1–4.3), the protocol-robustness axes next (N4–N5), then
the supplementary validations in section order (N6–N9 ↔ Sections S3–S6).

| Batch | Establishes | Paper |
|---|---|---|
| N1 | 316SS coupled production ensemble | §4.1; Tables 2–4, S1 |
| N2 | Hastelloy-N production (coupled + EDS-only) | §4.2; Tables S2, S4 |
| N3 | 316H production (coupled + EDS-only + α₀ control) | §4.3; Tables S3, S5–S6 |
| N4 | weight insensitivity, consistent regime (w_mass 20/30/40) | §4.3 |
| N5 | deficit-regime variants: violation conservation under weight and anchor form | §4.3–4.4; Fig. 5 |
| N6 | single-anchor validation | Section S3 |
| N7 | synthetic verification: sign integrity and audit response under injected deficits | Section S4; Tables S7–S9 |
| N8 | domain-size and outlier characteristics | Section S5 |
| N9 | quadratic-closure probes, EDS-only (current generation) | Section S6; Tables S12–S14 |

## Results ↔ paper

| Paper item | Regenerated by | From |
|---|---|---|
| Tables 2–3 (+ Table 4 ledger view) | `tools/make_tables.py` | production ledgers |
| Tables S1–S16 | `tools/make_stables.py` | campaign ledgers (Table S16 embedded from raw data) |
| Table S16 (deficit conventions) | `tools/delta_sensitivity.py` (embedded by make_stables) | raw data |
| Tables S10–S11 (dual-basis closure study) | src/pinn_quad_physical_basis.py, src/pinn_quad_polynomial_basis.py | results/ ledgers |
| Tables S12–S14 (closure robustness, EDS-only) | src/pinn_quad_eds_only.py (batch N9) | results/ ledgers |
| Figs 1–5 | `tools/make_figs_all.py` | ledgers + retrained median seeds |
| Table 4 / Δ values (84 % / 95 %) | `tools/delta_sensitivity.py` | raw data only — no training |

## Data provenance

`data/*.csv` are our digitizations (WebPlotDigitizer) of figures in the
published source studies, which are cited in the paper; they are provided for
reproducibility with full attribution. No original corrosion experiments were
conducted.

File: data/316H_eds_profile.csv
depth_um,Cr_wt_pct
-0.108,3.625
0.921,7.739
1.95,12.502
2.979,15.317
4.009,15.968
5.038,16.293
6.013,16.511
7.096,16.458
8.072,16.351
9.047,16.622
10.076,16.732
11.051,16.625
12.08,16.517
13.001,16.573
14.139,16.52
15.168,16.683
16.143,16.738
17.172,16.739
18.147,16.957
19.177,16.687
20.206,16.689
21.073,16.852
23.131,16.529
24.269,16.314
22.156,16.799
25.298,21.51
26.273,16.533
27.302,16.426
28.223,16.535
29.307,16.861
30.282,16.916
31.257,16.809
32.34,16.594
33.315,16.595
34.345,15.405
35.428,12.43
36.349,10.754
37.432,14.38
38.407,16.221
39.491,16.709
40.412,16.656
41.441,16.874
42.362,16.767
43.391,16.714
44.475,16.823
45.558,16.987
46.533,16.988
47.562,16.935
48.537,16.936
49.567,17.045

File: data/316SS_eds_profile.csv
depth_um,Cr_wt_pct
0.0,1.187
1.17,5.479
3.029,6.814
4.301,7.704
6.259,8.595
8.017,12.297
9.683,11.264
11.346,13.338
13.106,15.709
14.669,19.262
16.336,16.602
18.0,17.789
19.763,17.496
21.426,18.682
23.092,17.206
24.757,17.505
26.42,18.248
27.989,16.772
29.848,17.958
31.316,18.257
33.175,19.888
34.84,19.595
36.607,16.944
38.072,18.713
39.739,16.645
41.403,16.652
43.166,18.134
44.829,18.729
46.591,14.864
49.725,18.143
51.489,16.815
53.252,16.67
54.914,18.744
56.579,19.339
58.245,17.271
59.91,17.57
61.671,18.461
63.337,17.281
65.0,19.355
66.567,18.618
68.525,18.77
70.093,17.589
71.759,16.707
73.325,16.705
74.99,16.119
76.752,17.601
78.517,14.942
79.985,15.832

File: data/HN_eds_profile.csv
depth_um,Cr_wt_pct
0.01,0.984
0.996,3.866
2.133,5.782
3.098,6.552
4.219,6.839
5.179,7.072
6.216,7.037
7.255,7.198
8.292,7.109
9.33,7.11
10.368,7.182
10.368,7.182
11.405,7.075
12.362,7.058
13.559,6.969
14.518,7.166
15.477,7.274
16.514,7.185
17.632,7.222
18.587,7.007
19.546,7.061
20.665,7.223
21.622,7.152
22.66,7.17
23.857,7.189
24.655,7.189
25.772,7.154
26.81,7.155
27.849,7.298
28.886,7.263
29.843,7.174
31.04,7.121
31.918,7.086
33.037,7.229
34.074,7.158
35.032,7.23
36.07,7.231
37.028,7.267
38.224,7.107
39.182,7.179
40.141,7.269
41.258,7.234
44.37,7.164
42.295,7.145
43.253,7.217
45.408,7.164
46.366,7.236
47.404,7.255
48.442,7.273
49.478,7.13
50.437,7.256
51.633,7.167
52.592,7.204
53.628,7.115
54.668,7.276
55.625,7.259
56.662,7.134
57.701,7.296
58.817,7.153
59.775,7.208
60.813,7.172
61.851,7.262
62.808,7.173
63.926,7.245
64.964,7.282
66.001,7.21
66.96,7.3
67.997,7.211
69.114,7.176
