Repository: y-fumino/316ss-flibe-pinn

# flibe-pinn — A Two-Axis Diagnostic for Molten-Salt Corrosion

Code, data, and complete result ledgers for:

> Y. Fumino, *A Two-Axis Diagnostic for Molten-Salt Corrosion: Mass Deficit and
> Diffusion Regime via a Self-Auditing Inversion*, submitted to the Journal of
> Nuclear Materials (2026).

The paper establishes a two-axis diagnostic for published corrosion data: a
model-free mass deficit Δ (computed from a depth profile and a gravimetric
record before any model is invoked) and a transport-regime shape index α
(recovered by a self-auditing physics-informed inversion). This repository
regenerates every number, table, and figure in the paper from the released
code, and reproduces the archived result ledgers bit-for-bit under the pinned
environment.

## Try it on your own data (no training required)

```
python tools/delta_from_csv.py --profile your_profile.csv --mass-loss 0.72 --density 8.86
```

Two routine measurements - a digitized depth profile (CSV: depth_um, C_wt_pct) and a
gravimetric mass loss - return the model-free deficit Delta under the full analysis-convention
grid, with a regime reading in the sense of the paper's two-axis diagnostic. Arithmetic only.

## Layout

```
src/        alloy_configs.py            all alloy data (single source; data only — no protocol knobs)
            pinn_production_coupled.py  coupled inversion (profile + gravimetry), audit, W_MASS protocol constant
            pinn_eds_only.py            anchor-free inversion (profile only)
            pinn_synthetic_s2.py        synthetic verification harness (Section S4)
            run_all.py                  campaign orchestrator (resume-capable; atomic per-job outputs)
            pinn_quad_physical_basis.py    quadratic-closure campaign in the endpoint-curvature chart (Table S10)
            pinn_quad_polynomial_basis.py  parameterization-robustness control, polynomial basis (Table S11)
            pinn_quad_eds_only.py       quadratic-closure probes, EDS-only (Tables S12-S14; batch N9)
campaigns.json                          every batch of the verification campaign (N1–N9), declarative
data/       *.csv                       digitized source datasets, exported from alloy_configs.py
                                        by tools/export_data.py (see Data provenance)
results/    *.json                      the complete result ledger: 24 files, one code generation

#   copy results/ to results_reference/   (any means; it is the comparison reference)
python src/run_all.py --batch N1        # or N2 … N9; resume-capable
python tools/compare_ledgers.py results_reference/<file>.json results/<file>.json
```

`compare_ledgers` prints `BIT-IDENTICAL` when every numeric field matches
exactly; the released `results/` directory is the reference the paper quotes.
`campaigns.json` is declarative: each batch lists its jobs, seeds, and
overrides, with a comment stating what the batch establishes.

Batches are ordered to follow the paper: the production ensembles first
(N1–N3, Sections 4.1–4.3), the protocol-robustness axes next (N4–N5), then
the supplementary validations in section order (N6–N9 ↔ Sections S3–S6).

| Batch | Establishes | Paper |
|---|---|---|
| N1 | 316SS coupled production ensemble | §4.1; Tables 2–4, S1 |
| N2 | Hastelloy-N production (coupled + EDS-only) | §4.2; Tables S2, S4 |
| N3 | 316H production (coupled + EDS-only + α₀ control) | §4.3; Tables S3, S5–S6 |
| N4 | weight insensitivity, consistent regime (w_mass 20/30/40) | §4.3 |
| N5 | deficit-regime variants: violation conservation under weight and anchor form | §4.3–4.4; Fig. 5 |
| N6 | single-anchor validation | Section S3 |
| N7 | synthetic verification: sign integrity and audit response under injected deficits | Section S4; Tables S7–S9 |
| N8 | domain-size and outlier characteristics | Section S5 |
| N9 | quadratic-closure probes, EDS-only (current generation) | Section S6; Tables S12–S14 |

## Results ↔ paper

| Paper item | Regenerated by | From |
|---|---|---|
| Tables 2–3 (+ Table 4 ledger view) | `tools/make_tables.py` | production ledgers |
| Tables S1–S16 | `tools/make_stables.py` | campaign ledgers (Table S16 embedded from raw data) |
| Table S16 (deficit conventions) | `tools/delta_sensitivity.py` (embedded by make_stables) | raw data |
| Tables S10–S11 (dual-basis closure study) | src/pinn_quad_physical_basis.py, src/pinn_quad_polynomial_basis.py | results/ ledgers |
| Tables S12–S14 (closure robustness, EDS-only) | src/pinn_quad_eds_only.py (batch N9) | results/ ledgers |
| Figs 1–5 | `tools/make_figs_all.py` | ledgers + retrained median seeds |
| Table 4 / Δ values (84 % / 95 %) | `tools/delta_sensitivity.py` | raw data only — no training |

## Data provenance

`data/*.csv` are our digitizations (WebPlotDigitizer) of figures in the
published source studies, which are cited in the paper; they are provided for
reproducibility with full attribution. No original corrosion experiments were
conducted.

File: data/Zheng_PhD_Fig75_mass_loss.csv
# Mass loss data extracted from Zheng (2015) Ph.D. Thesis, Figure 75
# Source: G. Zheng, Corrosion Behavior of Alloys in Molten Fluoride Salts,
#         Ph.D. Thesis, University of Wisconsin-Madison (2015)
# Conditions: 316SS in 316SS crucible, purified FLiBe, 700 C
# Two replicate specimens per time point (6 data points total)
#
# time_h: Exposure time (hours)
# weight_loss_mg_per_cm2: Weight loss (mg/cm^2)
time_h,weight_loss_mg_per_cm2
1000.0,0.174
1000.0,0.217
2000.0,0.308
2000.0,0.350
3000.0,0.456
3000.0,0.547
